Repository: HyobumChris/automsitory

> ## 📦 이 저장소는 프로젝트별 독립 저장소로 분리되었습니다 (Archived)
>
> 이 `automsitory` 모노리포는 더 이상 개발에 사용하지 않으며 **읽기 전용으로 보관**됩니다.
> 각 프로젝트는 아래 독립 저장소로 이전되었습니다 (이력 보존):
>
> | 프로젝트 | 독립 저장소 | 설명 |
> |---|---|---|
> | `app/` | [lr-hatch-coaming-flowchart](https://github.com/HyobumChris/lr-hatch-coaming-flowchart) | LR 해치코밍 인터랙티브 플로우차트 (React + Vite) |
> | `containership-app/` | [lr-containership-flowchart](https://github.com/HyobumChris/lr-containership-flowchart) | 이전 버전 컨테이너선 플로우차트 (React + Vite) |
> | `hatch-coaming-3d/` | [lr-hatch-coaming-3d](https://github.com/HyobumChris/lr-hatch-coaming-3d) | 3D WebGL 시각화 (React + Three.js + TypeScript) |
> | `lr-hatch-coaming-measures/` | [lr-hatch-coaming-measures](https://github.com/HyobumChris/lr-hatch-coaming-measures) | 결정 엔진·OCR·파이프라인 (Python) |
> | (IGF 이중관/RT) | [igf-double-wall-pipe-rt](https://github.com/HyobumChris/igf-double-wall-pipe-rt) | IGF 이중관 3D 모델·RT 시각화·검증 보고서 |
>
> 신규 작업은 위 저장소에서 진행하세요. 아래 내용은 분리 이전 기준의 기록 보관용입니다.

---

# Lloyd's Register 해치코밍 크랙 방지 시각화

## 🚢 Container Ship Hatch Coaming Crack Arrest Visualization

로이드선급룰(Lloyd's Register Rules) 중 컨테이너선 해치코밍 크랙 방지책을 엔지니어들이 쉽게 이해할 수 있도록 만든 **인터랙티브 웹 기반 시각화 도구**입니다.

---

## 📋 개요 (Overview)

이 프로젝트는 다음 내용을 시각화합니다:

- **Table 8.2.1**: 해치코밍 측판 두께별 예방 조치
- **Table 8.2.2**: BCA(Brittle Crack Arrest) 강재 요구사항
- **인터랙티브 다이어그램**: 해치코밍 구조 및 부재별 상세 정보
- **핵심 요약**: 두께별 요구사항 플로우차트
- **UT 판정 기준 가이드** (`ut_criteria_visualization.html`): Table 8.2.1 적용 판정 · 사각탐상 빔 기하 · DAC 판정 시뮬레이터 — 단일 파일 인터랙티브 HTML (교육·참고용, `?selftest`로 내장 로직 검증 가능)
- **UT 검사 절차 시뮬레이터** (`ut_procedure_simulator.html`): V1 블록 입사점 → DAC·기준감도 → transfer correction → 가상 스캐닝·6 dB drop 길이 측정 → 합격 레벨(Fig 13.2.3/13.2.4) 판독까지 5단계를 이어서 수행하는 인터랙티브 시뮬레이션(영문 UI, USM 계열 탐상기 외형) — 각 단계의 교정·측정 품질이 최종 판정에 전파되고 디브리핑으로 숨겨진 정답과 비교 (`?selftest`·`?demo=N`·`?seed=` 지원)

---

## 🚀 사용 방법 (How to Use)

### 방법 1: 브라우저에서 직접 열기

```bash

# 파일을 웹 브라우저로 열기
open hatch_coaming_visualization.html

# 또는 브라우저에서 직접 파일 경로 입력
file:///path/to/hatch_coaming_visualization.html
```

### 방법 2: 로컬 서버로 실행

```bash

# Python 3가 설치된 경우
python3 -m http.server 8000

# 브라우저에서 접속
http://localhost:8000/hatch_coaming_visualization.html
```

### 방법 3: Live Server (VS Code)

1. VS Code에서 `hatch_coaming_visualization.html` 파일 열기
2. 우클릭 → "Open with Live Server"

---

## 💡 주요 기능 (Key Features)

### 1. 인터랙티브 다이어그램
- **마우스 호버**: 구조 부재 위에 마우스를 올리면 상세 정보 표시
- **클릭 지원**: 모바일/태블릿에서도 사용 가능
- **시각적 하이라이트**: 선택된 부재 강조 표시

### 2. 상세 테이블
- **Table 8.2.1**: 두께별 예방 조치 매트릭스
- **Table 8.2.2**: BCA 강재 등급 및 항복응력 요구사항
- **컬러 코딩**:
  - 🟢 BCA1 강재 (녹색 배경)
  - 🟡 BCA2 강재 (노란색 배경)

### 3. 두께별 분류
- **t ≤ 50mm**: 기본 예방 조치
- **50mm < t ≤ 80mm**: BCA1 강재 + 강화된 용접 관리
- **80mm < t ≤ 100mm**: BCA2 강재 + 추가 검사

### 4. 핵심 요약 플로우차트
- 두께 측정부터 요구사항까지 한눈에 파악
- 엔지니어링 의사결정 지원

---

## 📚 기술 정보 (Technical Information)

### BCA 강재란? (What is BCA Steel?)

**BCA (Brittle Crack Arrest)** = 취성균열 정지용 강재

- **BCA1**: 표준 크랙 방지 강재
  - 중간 두께 부재(50-80mm)용
  - 항복응력: 390-460 N/mm²

- **BCA2**: 고성능 크랙 방지 강재
  - 두꺼운 부재(80-100mm)용
  - 더 높은 인성(toughness) 요구
  - 항복응력: 390-460 N/mm²

### 예방 조치 상세 (Preventative Measures Detail)

- **(a)**: 재료 요구사항 (Material requirements)
- **(b)**: 용접 상세 (Welding details)
- **(c)**: 비파괴검사 (Non-destructive testing)
- **(d)**: 추가 검사 요구사항 (Additional inspection requirements)

---

## 🎨 시각화 특징 (Visualization Features)

### 반응형 디자인
- 데스크톱, 태블릿, 모바일 완전 지원
- 자동 레이아웃 조정

### 색상 체계
- **파란색 계열**: 해치코밍 측판
- **녹색**: 상갑판
- **주황색**: 코밍 상부
- **보라색 그라디언트**: 헤더 배경

### 애니메이션
- 페이드인 효과
- 호버 시 확대 효과
- 부드러운 전환 효과

---

## 📖 참고 자료 (References)

- **Lloyd's Register Rules for Ships**
- Part 3, Chapter 8 - Container Ships
- Section 8.2 - Hatch Coaming Crack Arrest Measures

---

## 🔧 기술 스택 (Tech Stack)

- **HTML5**: 구조
- **CSS3**: 스타일링 및 애니메이션
- **JavaScript**: 인터랙티브 기능
- **순수 바닐라 코드**: 외부 라이브러리 불필요

---

## 🎯 대상 사용자 (Target Users)

- 조선 엔지니어
- 선급 검사관
- 구조 설계 엔지니어
- 해양 공학 학생
- 품질 관리 담당자

---

File: rt_calculation.md
# 분기 거스 용접부 RT 계산서

대상: IGF 이중관 분기 아웃렛–WN 플랜지 거스 용접부 (넥 OD 26.7 / t 2.87, Ir-192, DWDI)

## 촬영 배치 (viewer.html `?rt=1` 시각화와 동일)

| 항목 | 값 | 비고 |
|---|---|---|
| 기법 | DWDI (이중벽 양면상) | 고도각 ≈6° → 사실상 중첩 기법에 가까움 |
| 촬영 횟수 | 3회 | 방위 -60° / 0° / +60° (60° 간격) |
| 선원 위치 | 분기축에서 수평 185 mm, 용접면 +20 mm | 컷아웃 개구부(±z) 섹터에서만 접근 가능 |
| 필름 | R24 곡면 스트립(스탠드오프 4 mm), 호 103°, 선원 반대쪽 | 용접부 비밀착 — 하단은 내관 표면, 상단은 플랜지 디스크 하면에 테이프 고정 |
| IQI | ISO 19232 와이어형, 선원측 용접비드 위 래핑 | 와이어는 용접선과 수직 |
| 커버리지 | 필름쪽 상 + 선원쪽 상 합산으로 360° 전둘레 | 60° 간격 3회로 빠짐없음 |

## 기하 계산

- SFD (선원→필름) = sqrt(209² + 20²) ≈ **210 mm**
- SOD (선원→선원측 용접 표면) ≈ **173 mm**
- b (피사체→필름) = SFD − SOD ≈ **37 mm** (선원측 벽 기준, 최악값 — 필름 스탠드오프 4 mm 포함)
- 확대율 M = SFD / SOD ≈ **1.22**

## 기하학적 불선명도 Ug

Ug = f · b / SOD = 2.0 × 37 / 173 ≈ **0.43 mm**  (f = Ir-192 초점 2.0 mm 가정)

| 기준 | 요구치 | 현재 배치 | 판정 |
|---|---|---|---|
| ASME Sec. V T-274.2 (t < 50.8 mm) | Ug ≤ 0.51 mm | 0.43 mm | 합격 |
| ISO 17636-1 Class A: SOD ≥ 7.5·f·b^(2/3) | ≥ 167 mm | 173 mm | 합격 (여유 6 mm) |
| ISO 17636-1 Class B: SOD ≥ 15·f·b^(2/3) | ≥ 333 mm | 173 mm | 불합격 |

> 필름 스탠드오프 비고: 규격 요구는 "가능한 한 필름을 검사체에 밀착"이며 밀착
> 자체가 의무는 아니다. 용접선이 내관 표면 바로 위에 있어 밀착 시 스트립이
> 좌굴되므로, R24 스탠드오프 + 테이프 고정 배치를 채택하고 그에 따른 b 증가를
> 상기 Ug/최소거리 계산에 반영하였다 (선원 반경 170→185 mm로 연장하여 보상).

## Class B(선급 요구 시) 충족 방안

1. **SFD 연장**: 선원은 컷아웃 바깥 개방 공간에 있으므로 제약 없음.
   SFD ≈ 370 mm → Ug ≈ 0.22 mm (합격). 노출시간 약 3.1배 증가.
2. **소초점 선원**: f = 1.0 mm급 Ir-192 또는 Se-75 사용 시 현재 거리 그대로 합격
   (Ug ≈ 0.21 mm). Se-75는 박육(2.87 mm)에서 콘트라스트도 유리.

## 관련 파일

- `viewer.html?rt=1` — 3D 배치 시각화 (`&view=close` 근접 뷰)
- `rt_topview.py` / `rt_topview.png` — 위에서 본 3회 촬영 배치도

File: rt_compliance.md
# 방사선투과시험(RT) 기법 적합성 평가서
## Radiographic Technique Compliance Assessment

| 문서 정보 | |
|---|---|
| 대상 용접부 | 이중관 분기 아웃렛–WN 플랜지 거스 용접부 (냉간성형 일체형 outlet, OD 26.7 mm / t 2.87 mm) |
| 시스템 | IGF Code 적용 가스연료 이중관 (외관 NPS 3 Sch 10S / 내관 NPS 2 Sch 40) |
| 검사 기법 | 감마선 투과시험, DWDI(이중벽 양면상) |
| 작성일 | 2026-06-12 |
| 관련 파일 | `rt_calculation.md`(기하 계산), `viewer.html`/`viewer_offline.html`(3D 배치), `rt_film1~3.png`(모의 필름) |

---

## 1. 검사 범위 및 근거

IGF Code Ch.16 및 LR 선급 규칙상 가스연료 배관의 맞대기 용접부는 설계압력/설치
구역 조건에 따라 **100% 체적검사(RT 또는 UT)** 대상이다. 분기 아웃렛은 내관에서
**냉간성형(extruded collar)으로 일체 성형**되어 분기 연결부 자체는 무용접이며,
체적검사 대상 용접부는 **아웃렛–플랜지 거스 용접 1개소**뿐이다. 본 용접부는
이중관 환형부 내 협소 구역에 위치하며, 곡률·구경(OD 26.7) 특성상 UT 적용이
곤란하므로 RT(DWDI)를 선정하였다.

## 2. 기법 요약 (Technique Data)

| 항목 | 값 |
|---|---|
| 선원 | Ir-192 (초점 2.0 mm 가정) |
| 기하 | SFD ≈ 210 mm / SOD ≈ 173 mm / b ≈ 37 mm |
| 선원 고도각 | ≈6° (플랜지 하단–용접선 8 mm 틈 투과) |
| 촬영 횟수/방위 | 3회, −60° / 0° / +60° (60° 간격) |
| 필름 | 곡면 스트립 R24(스탠드오프 4 mm), 호 103°, 선원 반대측 — 하단 내관·상단 플랜지 테이프 고정 (Class C5/D7급 미립자 필름 + Pb 스크린) |
| IQI | ISO 19232-1 와이어형 (W10–W16), 선원측, 용접선 직각 배치 |
| 기하학적 불선명도 | U_g ≈ 0.43 mm |
| 커버리지 | 3회 합산 시 전둘레 360° (필름측 상 + 선원측 상) |

## 3. 적합성 매트릭스

### 3.1 LR 선급 규칙 (Lloyd's Register)

| 요구사항 | 근거 | 본 세팅 | 판정 |
|---|---|---|---|
| 가스연료 배관 맞대기 용접 100% 체적검사 | LR Rules (IGF Code Ch.16.4 이행) | 전둘레 3회 촬영, 360° 커버 | **적합** |
| RT 기법은 ISO 17636-1 또는 동등 규격 준수 | LR Rules for Materials, Ch.13 (NDE) | ISO 17636-1 기반 기법서 (아래 3.2) | **적합** |
| 용접 품질등급 ISO 5817 Level B | LR 신조 용접 요구 | 판정기준 ISO 10675-1 Acceptance Level 1 적용 | **적합** |
| NDE 요원 자격: ISO 9712 또는 동등(SNT-TC-1A 등) Level 2 이상 | LR Rules for Materials, Ch.13 | 검사·판독자 Level 2 지정 (시행 시 확인) | **적합(조건)** |
| 검사 절차서 사전 승인 | LR 검사관 입회/승인 관행 | 본 문서 + 기법서 제출 대상 | 시행 시 확인 |

### 3.2 ISO 17636-1 (필름 RT 기법)

| 요구사항 | 조항 | 요구치 | 본 세팅 | 판정 |
|---|---|---|---|---|
| 기법 등급 | §5 | Class A 또는 B | Class A 충족 (B는 §비고 1 참조) | **적합** |
| 최소 SOD (Class A) | §7.6, 식 f/d ≥ 7.5·b^(2/3) | SOD ≥ 167 mm | 173 mm | **적합** |
| DWDI 중첩기법 최소 촬영수 | §7.7 / Annex A | 60° 또는 120° 간격 3회 | 3회 @ 60° | **적합** |
| 타원/중첩 기법 선택 | Annex A | t/OD 및 분리 가능성 기준 | 고도각 제한으로 중첩기법 채택 | **적합** |
| IQI 종류/배치 | §7.8, ISO 19232-1 | 와이어형, 선원측 원칙, 용접선 직각 | 와이어형 W10–W16, 선원측 래핑 | **적합** |
| 요구 식별 와이어 (Class A, w≈5.7 mm) | Table B.1 | W14 (Ø0.16 mm) 이상 | 모의 필름상 W13–14 식별 수준, 시행 시 실측 확인 | **적합(조건)** |
| 필름 농도 | §7.9 | ≥ 2.0 (Class A) | 노출 조건으로 달성 (시행 시 농도계 확인) | **적합(조건)** |
| 감마선원 적용 두께 범위 | §7.1.2, Table 2 | Ir-192 권장범위 미만 (w≈5.7 < 10 mm) | 동 조항 NOTE: 접근 제한 시 합의 하에 적용 가능, IQI로 감도 입증 | **적합(합의 필요)** |

> **비고 1 (Class B 대응)**: Class B 요구 시 SOD ≥ 333 mm. 선원측은 개방 공간이므로
> SFD를 ≥ 370 mm로 연장(U_g ≈ 0.22 mm)하거나 소초점(f=1.0 mm) Ir-192/Se-75
> 선원으로 교체하면 현 배치 그대로 충족 가능 (`rt_calculation.md` 참조).

### 3.3 ASNT / ASME (미국계 규격 적용 시)

| 요구사항 | 근거 | 요구치 | 본 세팅 | 판정 |
|---|---|---|---|---|
| 기하학적 불선명도 | ASME Sec. V Art.2 T-274.2 | U_g ≤ 0.51 mm (t < 50.8 mm) | 0.43 mm | **적합** |
| IQI 선정/배치 | ASME Sec. V T-276/T-277 | 와이어형 허용, 선원측 원칙 | 선원측 와이어형 | **적합** |
| 전둘레 커버리지 입증 | ASME Sec. V T-278 | 유효범위 중첩 확인 | 3회 60° 간격, 커버리지 다이어그램 첨부 | **적합** |
| 요원 자격 | ASNT SNT-TC-1A (또는 CP-189) | Level II 이상 수행·판독 | 시행 시 Written Practice에 따라 지정 | **적합(조건)** |

## 4. 판정 기준

- 용접 품질등급: **ISO 5817 Level B** (신조 선박 가스연료 배관)
- RT 판정등급: **ISO 10675-1 Acceptance Level 1**
- 불합격 지시 발생 시: 보수 후 동일 기법 재촬영

## 5. 결론

본 RT 세팅은 **LR 규칙(ISO 17636-1 Class A 기준), ASME Sec. V / ASNT 요구사항을
충족**한다. 다음 3개 항목은 시행 단계에서 입증·확인을 요한다.

1. 필름상 요구 IQI 와이어(W14) 식별 및 농도(≥2.0) 실측 확인
2. 검사 요원 자격 증빙 (ISO 9712 / SNT-TC-1A Level 2)
3. 박육(w<10 mm)에 대한 Ir-192 적용 합의 (ISO 17636-1 §7.1.2 NOTE에 따른
   선급 검사관 합의) — 또는 Se-75 소초점 선원 채택으로 동시 해소 가능

Class B 기법이 지정되는 경우 비고 1의 SFD 연장(≥345 mm)만으로 충족된다.

## 6. 첨부

1. 기하 계산서: `rt_calculation.md`
2. 3D 배치 시각화: `viewer_offline.html` (RT setup 토글)
3. 촬영별 배치도: `rt_shot1~3.png` / 단면도: `rt_side1~3.png`
4. 모의 투과사진(시뮬레이션): `rt_film1~3.png`
